Repository: MI0SAMA/pvd-database

File: ANALYSIS_REPORT.md
# PVD 工艺参数数据库 — 数据分析报告

**日期**: 2026-05-14 | **数据版本**: 129 样品, 580 条电学曲线

---

## 一、数据概况

| 维度 | 数量 |
|------|------|
| 样品总数 | 129 |
| 工艺参数 (pvd_deposition) | 129 (100%) |
| 有电学数据 (char_electrical) | 89 (69%) |
| 无电学数据 | 40 (31%) |
| PE_Loop 曲线总数 | 580 |
| 批次 | P1 ~ P5 |

### 批次分布

| 批次 | 样品数 | 编号范围 | 有电学 | 电学曲线数 |
|------|--------|---------|--------|-----------|
| P1 | 20 | 01-20 | 11 | 69 |
| P2 | 20 | 21-40 | 16 | 124 |
| P3 | 20 | 41-60 | 14 | 107 |
| P4 | 20 | 61-80 | 17 | 112 |
| P5 | 49 | 81-129 | 31 | 168 |

---

## 二、工艺参数现状

### 2.1 数据完整度

21 个参数列按数据完整度分类：

**完全有效 (10 列, 129/129)**:
膜厚、N₂流量、Ar流量、靶距、转速、沉积时长、本底真空、工作气压、脉冲频率、预溅射时间

**部分有效 (5 列)**:
Al功率(66)、Sc功率(100)、顶电极厚度(98)、底电极厚度(89)、衬底温度(80)

**完全缺失 (6 列, 129/129 为空)**:
基底偏压、溅射角度、总功率、放电电压、放电电流、占空比

### 2.2 批次间工艺差异

| 参数 | P1 | P2 | P3 | P4 | P5 | 变异系数 |
|------|----|----|----|----|----|---------|
| Sc功率 (W) | 96.5 | 71.1 | 60.5 | 61.7 | 30.0 | 0.37 |
| N₂流量 (sccm) | 20 | 12.2 | 6.8 | 8.2 | 57.3 | 1.00 |
| Ar流量 (sccm) | 8.4 | 21 | 20 | 20 | 96.1 | 1.08 |
| 沉积时长 (sec) | 2430 | 3213 | 3420 | 3510 | 3600 | 0.15 |
| 衬底温度 (°C) | 300 | 388 | 395 | 363 | NaN | 0.12 |

**P5 工艺条件显著不同**: N₂流量是其他批次的 3-10 倍，Ar流量是 5-12 倍，Sc功率最低。

### 2.3 Al/Sc 功率比

- 有功率数据的 64 个样品，比值 1.13 ± 0.33
- 全部处于 Al+Sc 共溅射区间，无纯 Al 或纯 Sc 溅射

### 2.4 衬底温度

- 80 个有记录：均值 361°C，77 个高于 300°C
- 3 个室温样品（P1 批次）
- P5 批次无温度记录

### 2.5 样品类型与电极

- 器件 : 薄膜 = 97 : 32
- 顶电极: Al (56) > Mo (35) > 空值 (21) > / (10) > W (6)
- 底电极: Pt (62) > Mo (46) > / (11) > 空值 (8)

---

## 三、电学数据全貌

### 3.1 全部 89 个样品的 Pmax 分布

| 分位数 | Pmax (μC/cm²) |
|--------|---------------|
| Min | 0.0006 |
| Q1 (25%) | 1.0 |
| Median (50%) | 8.5 |
| Q3 (75%) | 63.6 |
| 90% | 3,034 |
| 95% | 55,074 |
| Max | 175,221 |

分布极度右偏：75% 样品 Pmax < 64，但有 10% 样品 > 3,000，最高达 175,221。

### 3.2 全部 89 个样品的 Pr 分布

| 分位数 | Pr (μC/cm²) |
|--------|-------------|
| Min | 0.0001 |
| Q1 | 0.27 |
| Median | 2.03 |
| Q3 | 13.28 |
| Max | 161,513 |

### 3.3 全部 89 个样品的 Ec 分布

| 分位数 | Ec (V) |
|--------|--------|
| Min | 0.00001 |
| Q1 | 0.25 |
| Median | 16.5 |
| Q3 | 34.2 |
| Max | 82.0 |

### 3.4 测试电压档位

580 条曲线分布在 **53 个不同的测试电压** (1V ~ 100V)，最常见:
- 30V (35条), 50V (30条), 60V (33条), 70V (37条)

### 3.5 测试频率

| 周期 | 频率 | 曲线数 |
|------|------|--------|
| 1 ms | 500 Hz | 289 |
| 10 ms | 50 Hz | 291 |

---

## 四、电学数据特征分类

89 个样品的电学数据呈现明显的多模态分布。按 Pmax 数量级可以划分为几个自然群体：

| 群体 | Pmax 范围 | 样品数 | 主要批次 | 特征 |
|------|----------|--------|---------|------|
| A | < 0.01 | 5 | P3, P4 | 几乎无极化信号 |
| B | 0.01 ~ 100 | 47 | P1, P2, P3, P4 | Pmax 在常规铁电范围 |
| C | 100 ~ 5,000 | 18 | P2, P4, P5 | 中等偏高极化 |
| D | 5,000 ~ 50,000 | 12 | P4, P5 | 高极化，Pmax/Pmax比≈1 |
| E | > 50,000 | 7 | P5 | 极高极化，> 100,000 |

这些群体是否代表不同的物理机制（正常铁电 vs 漏电 vs 击穿）需要结合回线形状进一步判断。

---

## 五、Pr 与工艺参数的关联

以下为 89 个样品全部数据的相关系数（不做筛选）：

| 工艺参数 | 与 Pr 的 r | 有效样本数 |
|---------|-----------|-----------|
| Sc 功率 | −0.38 | 37 |
| 沉积时长 | +0.30 | 54 |
| Al 功率 | +0.26 | 36 |
| N₂ 流量 | −0.16 | 54 |
| Ar 流量 | +0.11 | 54 |
| 衬底温度 | −0.08 | 45 |
| 脉冲频率 | −0.08 | 54 |

Sc 功率和沉积时长是关联最强的两个参数。但样本量偏小（特别是功率数据仅 36-37 个），结论需谨慎。

---

## 六、批次差异

### 6.1 工艺参数演进

从 P1 到 P5，沉积时间逐步延长 (2430→3600 sec)，Sc 功率逐步降低 (96→30 W)，N₂ 和 Ar 流量在 P5 急剧升高。

### 6.2 电学性能演进

| 批次 | Pr 中位数 | Ec 中位数 | Pmax 中位数 | 
|------|----------|----------|------------|
| P1 | 0.22 | 0.42 | 1.55 |
| P2 | 0.54 | 6.58 | 4.43 |
| P3 | 4.12 | 42.44 | 5.90 |
| P4 | 6.37 | 24.66 | 26.81 |
| P5 | 18.45 | 43.81 | 28.39 |

中位数 Pr 从 P1→P5 提升了约 80 倍，Ec 和 Pmax 也整体上升。P4 和 P5 样品间差异极大。

---

## 七、数据问题与注意事项

1. **40 个样品无电学数据** (31%)，其中 P1 9个、P2 4个、P3 6个、P4 3个、P5 18个
2. **6 列工艺参数完全缺失**，这些参数在 Excel 中未被记录
3. **Al/Sc 功率数据仅 64/129 样品有**，其余为 NULL
4. **P5 批次工艺条件与 P1-P4 差异极大**，难以直接对比
5. **电学数据存在 5 个数量级的跨度**（0.0006 ~ 175,221 μC/cm²），需要按数量级分层分析
6. **Pr/Pmax ≈ 1 的样品占 39%** (35/89)，表明回线开口极小，可能为线性电容响应
7. **同一样品多点位测量**导致 580 条曲线对应仅 89 个样品

File: PROCESS_PARAMETER_ANALYSIS.md
# PVD 工艺参数控制体系分析

**日期**: 2026-05-14 | **数据范围**: 129 样品, 21 个工艺参数列

---

## 一、参数分类总览

21 个工艺参数按变异程度分为 5 类：

| 分类 | 数量 | 说明 |
|------|------|------|
| 固定常量 | 4 | 零方差，工艺规范写死 |
| 离散档位 | 5 | 仅 2-3 个固定取值 |
| 调节参数 | 3 | 4-6 个离散值，小幅调节 |
| 实验变量 | 3 | 真正的自由变量，宽范围变化 |
| 全部缺失 | 6 | 129/129 为空，未记录 |

---

## 二、固定常量（零方差）

| 参数 | 固定值 | 含义 |
|------|--------|------|
| `bottom_elec_target_thickness_nm` | 100 nm | 底电极厚度 |
| `rotation_speed_rpm` | 10 rpm | 基底转速 |
| `target_dist_mm` | 8.8 mm | 靶-基底距离 |
| `working_pressure_pa` | 0.5 Pa | 工作气压 |

这 4 个参数在所有 129 个样品中完全一致，属于被固定的工艺条件，不参与实验调节。

---

## 三、离散档位（2-3 个固定取值）

| 参数 | 取值 | 主要取值 |
|------|------|---------|
| `film_target_thickness_nm` | 60, 80, 100 nm | 100 (主流) |
| `top_elec_target_thickness_nm` | 60, 100 nm | — |
| `base_vacuum_pa` | 5×10⁻⁵, 2×10⁻⁴ Pa | — |
| `pre_sputtering_min` | 15, 16 min | 15 (主流) |
| `pulse_freq_khz` | 40 ~ 49 kHz | 40 (主流) |

这些参数有极少几个档位，属于"在不同批次间选择不同档位"而非连续调节。

---

## 四、调节参数（4-6 个离散值）

| 参数 | 取值 | 
|------|------|
| `al_power_w` | 64, 65, 80, 85 W |
| `substrate_temp_set` | 20, 350, 400, 450 °C |
| `total_duration_sec` | 1800, 2700, 2880, 3000, 3300, 3600 sec |

这些参数有少量离散取值，在小范围内有意识调节。

### 衬底温度分布

| 温度 | 样品数 | 说明 |
|------|--------|------|
| 20 °C | 3 | 仅 P1 初期尝试，可能是无加热 |
| 350 °C | — | |
| 400 °C | — | |
| 450 °C | — | |
| 无记录 | 49 | 包括 P5 全部 |

---

## 五、实验变量（真正的自由变量）

| 参数 | 范围 | 取值数 | 变异系数 |
|------|------|--------|---------|
| **sc_power_w** | 20 ~ 100 W | 11 | 0.46 |
| **n2_flow_sccm** | 4 ~ 100 sccm | 13 | 1.07 |
| **ar_flow_sccm** | 4 ~ 200 sccm | 12 | 1.06 |

**全实验仅这 3 个参数在宽范围内连续变化。** 它们是真正被系统性研究的实验变量。

### Sc 功率分布

| 分位数 | 值 (W) |
|--------|--------|
| P10 | 30 |
| P25 | 30 |
| P50 | 60 |
| P75 | 80 |
| P90 | 100 |

呈现明显的多档位特征（20, 30, 60, 80, 100 W）。

### N₂ 流量分布

| 分位数 | 值 (sccm) |
|--------|----------|
| P10 | 6 |
| P25 | 8 |
| P50 | 15 |
| P75 | 50 |
| P90 | 75 |

分布呈双峰：低流量段 (4-20) 和高流量段 (50-100)。

### Ar 流量分布

| 分位数 | 值 (sccm) |
|--------|----------|
| P10 | 10 |
| P25 | 20 |
| P50 | 20 |
| P75 | 100 |
| P90 | 125 |

同样呈双峰分布，与 N₂ 同步变化。

---

## 六、缺失参数（全部为空）

| 参数 | 空值数 |
|------|--------|
| `bias_voltage_v` 基底偏压 | 129/129 |
| `sputter_angle_deg` 溅射角度 | 129/129 |
| `total_power_w` 总功率 | 129/129 |
| `discharge_voltage_v` 放电电压 | 129/129 |
| `discharge_current_a` 放电电流 | 129/129 |
| `duty_cycle_pct` 占空比 | 129/129 |

这 6 列在原 Excel 中未被填写。部分参数（总功率=Al+Sc 可推算，基底偏压可能确实未施加）。

---

## 七、非数值分类变量

### 设备型号

| 设备 | 批次 | 样品数 |
|------|------|--------|
| 布劳恩 OPTIvap 5s | P1, P2, P3, P4 | 93 |
| 中科唯实 JCP450-4 | P5 | 36 |

**P5 换了设备**，这是 P5 工艺条件大幅变化的根本原因。

### 衬底类型

| 类型 | 数量 |
|------|------|
| Si/SiO₂ | 81 |
| Si(100) | 22 |
| Si(100)/SiO₂/Ti(20nm) | 15 |
| Si(111) | 8 |
| 其他 | 3 |

### 样品类型

| 类型 | 数量 |
|------|------|
| 器件 | 97 |
| 薄膜 | 32 |

### 顶电极材料

| 材料 | 数量 |
|------|------|
| Al | 56 |
| Mo | 35 |
| 空值 | 21 |
| / (无) | 10 |
| W | 6 |
| TiN | 1 |

### 底电极材料

| 材料 | 数量 |
|------|------|
| Pt | 62 |
| Mo | 46 |
| / (无) | 11 |
| 空值 | 8 |
| Pt(111), Mo(110) | 各 1 |

### 顶电极制备方式

| 方式 | 数量 |
|------|------|
| 掩膜 | 84 |
| 空值 | 21 |
| 光刻 | 14 |
| / (无) | 10 |

### 批次分类 (batch_tag)

| 标签 | 数量 |
|------|------|
| P-A | 66 |
| P-B | 36 |
| P-C | 27 |

---

## 八、核心结论

1. **实验设计高度结构化** — 21 个参数中仅 3 个是真正的实验变量（Sc 功率、N₂ 流量、Ar 流量），其余为固定常量或离散档位。

2. **调控策略：固定 Al，调 Sc** — Al 功率仅 4 个档位（64-85 W），Sc 功率有 11 个档位（20-100 W）。实验通过改变 Sc 靶功率来控制 AlScN 薄膜的 Sc 掺杂浓度。

3. **P5 是分水岭** — 更换了溅射设备（布劳恩 → 中科唯实），同时 N₂/Ar 流量大幅升高（从 ~20 跳到 ~100 sccm），Sc 功率大幅降低（从 ~80 降到 ~30 W）。这使得 P5 与其他批次不可直接对比。

4. **衬底温度几乎全是高温** — 77/80 有记录的样品 > 300°C。

5. **大量辅助参数未记录** — 偏压、角度、放电参数等 6 列完全为空。如果这些参数实际未施加/未变化，可以接受；如果变化了但未记录，则是数据采集的盲区。
